Repository: xheng-king/Civil-RAG-LocalHost

# 土木工程规范智能问答系统

## 1. 介绍

本项目是一个面向**土木工程领域**的智能问答系统，旨在解决传统规范文档结构复杂、专业术语密集及查询效率低的问题。系统基于 **检索增强生成 (RAG)** 架构，结合了自适应检索策略、重排序机制以及领域专用的嵌入模型微调技术。

### 核心特性
*   **领域专用知识库**：对于复杂文档如土木工程规范，可进行结构感知解析与智能分块处理。
*   **自适应检索机制 (Adaptive Retrieval)**：类似 FLARE框架，当初始检索生成的答案置信度较低时，系统自动扩大检索范围（增加召回文档数量），通过多轮迭代提升回答准确率。
*   **高精度重排序 (Rerank)**：引入交叉编码器重排序模型，对向量检索初步召回的结果进行语义相关性二次排序，显著提升上下文质量。
*   **多维评估体系**：支持 ACC (准确率), MRR (平均倒数排名), NDCG (归一化折损累计增益) 等指标的系统性评估。

### 与面板系统Civil-RAG-Station的区别

*   面板系统可以对模型回答进行公式、图表等渲染，但该系统在终端无法对模型回答进行渲染。
*   面板系统无法自动化评测，该系统可以运行自动化测试脚本。
*   面板系统仓库不包含训练、验证、测试数据集，该仓库则包含全部数据及其数据分析脚本(见data/result)。

---

File: data/src_files/混规1-150.md (part 1 of 5)
# 混凝土结构设计规范

# Code for design of concrete structures

(2015年版)

2010-08-18 发布

2011-07-01 实施

中华人民共和国住房和城乡建设部

中华人民共和国国家质量监督检验检疫总局

联合发布

# 中华人民共和国国家标准

# 混凝土结构设计规范

# Code for design of concrete structures

# GB 50010-2010

(2015年版)

主编部门：中华人民共和国住房和城乡建设部

批准部门：中华人民共和国住房和城乡建设部

施行日期：2011年7月1日

中国建筑工业出版社

2015 北京

# 中华人民共和国住房和城乡建设部公告

第919号

# 住房城乡建设部关于发布国家标准《混凝土结构设计规范》局部修订的公告

现批准《混凝土结构设计规范》GB50010-2010局部修订的条文，自发布之日起实施。经此次修改的原条文同时废止。

局部修订的条文及具体内容，将刊登在我部有关网站和近期出版的《工程建设标准化》刊物上。

中华人民共和国住房和城乡建设部

2015年9月22日

# 修订说明

本次局部修订系根据住房和城乡建设部《关于同意国家标准〈混凝土结构设计规范〉GB50010-2010局部修订的函》（建标标函[2013]29号）要求，由中国建筑科学研究院会同有关单位对《混凝土结构设计规范》GB50010-2010局部修订而成。

本次修订对混凝土结构用钢筋的品种和规格进行了调整。修订过程中广泛征求了各方面的意见，对具体修订内容进行了反复的讨论和修改，与相关标准进行协调，最后经审查定稿。

此次局部修订，共涉及9个条文的修改，分别为第4.2.1条、第4.2.2条、第4.2.3条、第4.2.4条、第4.2.5条、第9.3.2条、第9.7.6条、第11.7.11条和第G.0.12条。

本规范条文下划线部分为修改的内容；用黑体字表示的条文为强制性条文，必须严格执行。

本次局部修订的主编单位：中国建筑科学研究院

本次局部修订的参编单位：重庆大学

郑州大学

北京市建筑设计研究院

华东建筑设计研究院有限公司

南京市建筑设计研究院有限公司

中国建筑西南设计研究院

本规范主要起草人员：赵基达 徐有邻 黄小坤

朱爱萍 王晓锋 傅剑平

刘立新 柯长华 张凤新

左江吴小宾刘刚

本规范主要审查人员：徐建任庆英娄宇

白生翔 钱稼茹 李霆

王丽敏 耿树江 张同亿

# 中华人民共和国住房和城乡建设部公告

第743号

# 关于发布国家标准《混凝土结构设计规范》的公告

现批准《混凝土结构设计规范》为国家标准，编号为GB50010-2010，自2011年7月1日起实施。其中，第3.1.7、3.3.2、4.1.3、4.1.4、4.2.2、4.2.3、8.5.1、10.1.1、11.1.3、11.2.3、11.3.1、11.3.6、11.4.12、11.7.14条为强制性条文，必须严格执行。原《混凝土结构设计规范》GB50010-2002同时废止。

本规范由我部标准定额研究所组织中国建筑工业出版社出版发行。

中华人民共和国住房和城乡建设部2010年8月18日

# 前言

根据原建设部《关于印发（2006年工程建设标准规范制订、修订计划（第一批）的通知》（建标〔2006〕77号文）要求，本规范由中国建筑科学研究院会同有关单位经调查研究，认真总结实践经验，参考有关国际标准和国外先进标准，并在广泛征求意见的基础上修订完成。

本规范的主要内容是：总则、术语和符号、基本设计规定、材料、结构分析、承载能力极限状态计算、正常使用极限状态验算、构造规定、结构构件的基本规定、预应力混凝土结构构件、混凝土结构构件抗震设计以及有关的附录。

本规范修订的主要技术内容是：1. 补充了结构方案、结构防连续倒塌、既有结构设计和无粘结预应力设计的原则规定；2. 修改了正常使用极限状态验算的有关规定；3. 增加了 $500\mathrm{MPa}$ 级带肋钢筋，以 $300\mathrm{MPa}$ 级光圆钢筋取代了 $235\mathrm{MPa}$ 级钢筋；4. 补充了复合受力构件设计的相关规定，修改了受剪、受冲切承载力计算公式；5. 调整了钢筋的保护层厚度、钢筋锚固长度和纵向受力钢筋最小配筋率的有关规定；6. 补充、修改了柱双向受剪、连梁和剪力墙边缘构件的抗震设计相关规定；7. 补充、修改了预应力混凝土构件及板柱节点抗震设计的相关要求。

本规范中以黑体字标志的条文为强制性条文，必须严格执行。

本规范由住房和城乡建设部负责管理和对强制性条文的解释，由中国建筑科学研究院负责具体技术内容的解释。执行本规范过程中如有意见或建议，请寄送中国建筑科学研究院国家标准《混凝土结构设计规范》管理组（地址：北京市北三环东路30号，邮编：100013）。

本规范主编单位：中国建筑科学研究院

本规范参编单位：清华大学

同济大学

重庆大学

天津大学

东南大学

郑州大学

大连理工大学

哈尔滨工业大学

浙江大学

湖南大学

西安建筑科技大学

河海大学

国家建筑工程质量监督检验中心

中国建筑设计研究院

北京市建筑设计研究院

华东建筑设计研究院有限公司

中国建筑西南设计研究院

南京市建筑设计研究院有限公司

中国航空工业规划设计研究院

国家建筑钢材质量监督检验中心

中建国际建设公司

北京榆构有限公司

本规范主要起草人员：赵基达 徐有邻 黄小坤 陶学康

李云贵 李东彬 叶列平 李杰

傅剑平 王铁成 刘立新 邱洪兴

邸小坛 王晓锋 朱爱萍 宋玉普

郑文忠 金伟良 梁兴文 易伟建

吴胜兴 范重 柯长华 张凤新

左江贾洁吴小宾 朱建国

蒋勤俭 邓明胜 刘刚

本规范主要审查人员：吴学敏 徐永基 白生翔 李明顺

汪大绥 程懋堃 康谷贻 莫庸

王振华 胡家顺 孙慧中 陈国义

耿树江 赵君黎 刘琼祥 娄宇

章一萍 李霆 吴一红

# 目次

1总则   
2 术语和符号 ………………………………………… 2

2.1 术语·   
2.2符号 4

3 基本设计规定 7

3.1 一般规定  
3.2 结构方案 8  
3.3 承载能力极限状态计算 9  
3.4 正常使用极限状态验算 10  
3.5 耐久性设计 13  
3.6 防连续倒塌设计原则 16  
3.7 既有结构设计原则 17

4 材料 19

4.1 混凝土 19   
4.2 钢筋 21

5 结构分析 28

5.1 基本原则 28  
5.2 分析模型 29  
5.3 弹性分析 30  
5.4 塑性内力重分布分析 31  
5.5 弹塑性分析 32   
5.6 塑性极限分析 33  
5.7 间接作用分析 33

6 承载能力极限状态计算 34

6.1 一般规定 34

6.2 正截面承载力计算 34  
6.3 斜截面承载力计算 54   
6.4 扭曲截面承载力计算 64   
6.5 受冲切承载力计算 73  
6.6 局部受压承载力计算 77   
6.7 疲劳验算 80

# 7 正常使用极限状态验算 88

7.1 裂缝控制验算 88  
7.2 受弯构件挠度验算 97

# 8构造规定 101

8.1 伸缩缝 … 101   
8.2 混凝土保护层 102  
8.3 钢筋的锚固 103   
8.4 钢筋的连接 106   
8.5 纵向受力钢筋的最小配筋率 109

# 9 结构构件的基本规定 111

9.1 板 … 111  
9.2 梁 … 115  
9.3 柱、梁柱节点及牛腿 … 123   
9.4 墙 131   
9.5叠合构件 133  
9.6 装配式结构 135  
9.7 预埋件及连接件 137

# 10 预应力混凝土结构构件 141

10.1 一般规定 141  
10.2 预应力损失值计算 150  
10.3 预应力混凝土构造规定 155

# 11 混凝土结构构件抗震设计 162

11.1 一般规定 162  
11.2 材料 166

11.3 框架梁 167   
11.4 框架柱及框支柱 170  
11.5 铰接排架柱 179   
11.6 框架梁柱节点 181  
11.7 剪力墙及连梁 186   
11.8 预应力混凝土结构构件 198  
11.9 板柱节点 200

附录A 钢筋的公称直径、公称截面面积及理论重量 202  
附录B 近似计算偏压构件侧移二阶效应的增大系数法… 204  
附录C 钢筋、混凝土本构关系与混凝土多轴强度准则… 207   
附录D 素混凝土结构构件设计 221  
附录E 任意截面、圆形及环形构件正截面承载力计算… 226  
附录F 板柱节点计算用等效集中反力设计值 232  
附录G 深受弯构件 237  
附录H 无支撑叠合梁板… 244  
附录J 后张曲线预应力筋由锚具变形和预应力筋内缩引起的预应力损失 251  
附录K 与时间相关的预应力损失… 257  
本规范用词说明 260  
引用标准名录· 261  
附：条文说明 263

# Contents

1 General Provisions 1   
2 Terms and Symbols 2

2.1 Terms 2   
2.2 Symbols 4

3 General Requirements 7

3.1 General 7   
3.2Structural Scheme 8   
3.3 Ultimate Limit States 9   
3.4 Serviceability Limit States 10   
3.5Durability Requirements 13   
3.6 Principles for Design of Preventing Progressive Collapse 16   
3.7 Principles for Design of Existing Structures 17

4 Materials 19

4.1 Concrete 19   
4.2 Steel Reinforcement 21

5Structural Analysis 28

5.1 General 28   
5.2 Analysis Model 29   
5.3 Elastic Analysis 30   
5.4 Analysis on Plastic Re-distribution of Internal Forces 31   
5.5 Elastic-Plastic Analysis 32   
5.6 Plastic Limit Analysis 33   
5.7 Indirect Action Effect Analysis 33

6 Ultimate Limit States Design 34

6.1 General 34

6.2 Calculation of Flexual and Axial Capacity 34   
6.3 Calculation of Shear Capacity 54   
6.4 Calculation of Torsional Capacity 64   
6.5 Calculation of Punching Shear Capacity 73   
6.6 Calculation of Local Compression Capacity 77   
6.7 Checking of Fatigue 80

# 7 Checking of Serviceability Limit States 88

7.1 Checking of Cracks 88   
7.2 Checking of Deflection of Flexural Members 97

# 8 Detailing Requirements 101

8.1 Expansion Joint 101   
8.2 Concrete Cover 102   
8.3 Anchorage of Steel Reinforcement 103   
8.4 Splices of Reinforcement 106   
8.5 Minimum Ratio of Reinforcement for Flexual and Axial Loading Members 109

# 9 Fundamental Requirements for Structural Members 111

9.1 Slabs 111   
9.2 Beams 115   
9.3 Columns, Joints and Brackets 123   
9.4 Walls 131   
9.5 Composite Members 133   
9.6 Precast Concrete Structures 135   
9.7 Embedded Parts and Connecting Pieces 137

# 10 Prestressed Concrete Structural Members 141

10.1 General 141   
10.2 Loss of Prestress 150   
10.3 Detailing of Prestressed Concrete Members 155

# 11 Seismic Design of Reinforced Concrete Structural Members 162

11.1 General 162   
11.2 Materials 166   
11.3 Frame Beams 167   
11.4 Frame Columns and Columns Supporting Structural Transfer Member 170   
11.5 Column of Hinged Bent 179   
11.6 Joints of Frame 181   
11.7 Shear Walls and Coupling Beams 186   
11.8 Prestressed Concrete Structural Members 198   
11.9 Slab-Column Joints 200

Appendix A Nominal Diameter, Sectional Areas and Theoretical Weight of Steel Reinforcement 202   
Appendix B Approximate Coefficient Method for Second Order Effect of Sway Structure 204   
Appendix C Constitutive Relations for Steel Reinforcement and Concrete and the Rule of Multi-axial Strength for Concrete 207   
Appendix D Design of Plain Concrete Structural Members 221   
Appendix E Calculation for Flexual and Axial Capacity of Circular, Annular and Arbitrary Cross Sections 226   
Appendix F Design Value of Equivalent Concentrated Reaction Used for Calculation of Slab-Column Joints 232   
Appendix G Deep Flexural Members 237   
Appendix H Composite Beam and Slab Without Shores 244   
Appendix J Loss of Prestress of Curved Post-tensioned

Tendons Due to Anchorage Seating and

Tendon Shortening 251

Appendix K Time-dependent Loss of Prestress 257

Explanation of Wording in This Code 260

List of Quoted Standards 261

Addition: Explanation of Provisions 263

# 1 总 则

1.0.1 为了在混凝土结构设计中贯彻执行国家的技术经济政策，做到安全、适用、经济，保证质量，制定本规范。  
1.0.2 本规范适用于房屋和一般构筑物的钢筋混凝土、预应力混凝土以及素混凝土结构的设计。本规范不适用于轻骨料混凝土及特种混凝土结构的设计。  
1.0.3 本规范依据现行国家标准《工程结构可靠性设计统一标准》GB50153及《建筑结构可靠度设计统一标准》GB50068的原则制定。本规范是对混凝土结构设计的基本要求。  
1.0.4 混凝土结构的设计除应符合本规范外，尚应符合国家现行有关标准的规定。

# 2 术语和符号

# 2.1 术语

# 2.1.1 混凝土结构 concrete structure

以混凝土为主制成的结构，包括素混凝土结构、钢筋混凝土结构和预应力混凝土结构等。

# 2.1.2 素混凝土结构 plain concrete structure

无筋或不配置受力钢筋的混凝土结构。

# 2.1.3 普通钢筋 steel bar

用于混凝土结构构件中的各种非预应力筋的总称。

# 2.1.4 预应力筋 prestressing tendon and/or bar

用于混凝土结构构件中施加预应力的钢丝、钢绞线和预应力螺纹钢筋等的总称。

# 2.1.5 钢筋混凝土结构 reinforced concrete structure

配置受力普通钢筋的混凝土结构。

# 2.1.6 预应力混凝土结构 prestressed concrete structure

配置受力的预应力筋，通过张拉或其他方法建立预加应力的混凝土结构。

# 2.1.7 现浇混凝土结构 cast-in-situ concrete structure

在现场原位支模并整体浇筑而成的混凝土结构。

# 2.1.8 装配式混凝土结构 precast concrete structure

由预制混凝土构件或部件装配、连接而成的混凝土结构。

# 2.1.9 装配整体式混凝土结构 assembled monolithic concrete structure

由预制混凝土构件或部件通过钢筋、连接件或施加预应力加以连接，并在连接部位浇筑混凝土而形成整体受力的混凝土结构。

2.1.10 叠合构件 composite member

由预制混凝土构件（或既有混凝土结构构件）和后浇混凝土组成，以两阶段成型的整体受力结构构件。

2.1.11 深受弯构件 deep flexural member

跨高比小于5的受弯构件。

2.1.12 深梁 deep beam

跨高比小于2的简支单跨梁或跨高比小于2.5的多跨连续梁。

2.1.13 先张法预应力混凝土结构 pretensioned prestressed concrete structure

在台座上张拉预应力筋后浇筑混凝土，并通过放张预应力筋由粘结传递而建立预应力的混凝土结构。

2.1.14 后张法预应力混凝土结构 post-tensioned prestressed concrete structure

浇筑混凝土并达到规定强度后，通过张拉预应力筋并在结构上锚固而建立预应力的混凝土结构。

2.1.15 无粘结预应力混凝土结构 unbonded prestressed concrete structure

配置与混凝土之间可保持相对滑动的无粘结预应力筋的后张法预应力混凝土结构。

2.1.16 有粘结预应力混凝土结构 bonded prestressed concrete structure

通过灌浆或与混凝土直接接触使预应力筋与混凝土之间相互粘结而建立预应力的混凝土结构。

2.1.17 结构缝 structural joint

根据结构设计需求而采取的分割混凝土结构间隔的总称。

2.1.18 混凝土保护层 concrete cover

结构构件中钢筋外边缘至构件表面范围用于保护钢筋的混凝土，简称保护层。

2.1.19 锚固长度 anchorage length

受力钢筋依靠其表面与混凝土的粘结作用或端部构造的挤压作用而达到设计承受应力所需的长度。

# 2.1.20 钢筋连接 splice of reinforcement

通过绑扎搭接、机械连接、焊接等方法实现钢筋之间内力传递的构造形式。

# 2.1.21 配筋率 ratio of reinforcement

混凝土构件中配置的钢筋面积（或体积）与规定的混凝土截面面积（或体积）的比值。

# 2.1.22 剪跨比 ratio of shear span to effective depth

截面弯矩与剪力和有效高度乘积的比值。

# 2.1.23 横向钢筋 transverse reinforcement

垂直于纵向受力钢筋的箍筋或间接钢筋。

# 2.2符号

# 2.2.1 材料性能

$E_{\mathrm{c}}$ ——混凝土的弹性模量；

$E_{s}$ ——钢筋的弹性模量；

C30——立方体抗压强度标准值为 $30\mathrm{N} / \mathrm{mm}^2$ 的混凝土强度等级；

HRB500——强度级别为 $500\mathrm{MPa}$ 的普通热轧带肋钢筋；

HRBF400——强度级别为 $400\mathrm{MPa}$ 的细晶粒热轧带肋钢筋；

RRB400——强度级别为 $400\mathrm{MPa}$ 的余热处理带肋钢筋；

HPB300——强度级别为 $300\mathrm{MPa}$ 的热轧光圆钢筋；

HRB400E——强度级别为 $400\mathrm{MPa}$ 且有较高抗震性能的普通热轧带肋钢筋；

$f_{\mathrm{ck}}$ 、 $f_{\mathrm{c}}$ ——混凝土轴心抗压强度标准值、设计值；

$f_{\mathrm{tk}}$ 、 $f_{\mathrm{t}}$ ——混凝土轴心抗拉强度标准值、设计值；

$f_{\mathrm{yk}}$ 、 $f_{\mathrm{pyk}}$ ——普通钢筋、预应力筋屈服强度标准值；

$f_{\mathrm{stk}}$ 、 $f_{\mathrm{ptk}}$ ——普通钢筋、预应力筋极限强度标准值；

$f_{y}$ 、 $f_{y}^{\prime}$ ——普通钢筋抗拉、抗压强度设计值；

$f_{\mathrm{py}}$ 、 $f_{\mathrm{py}}^{\prime}$ ——预应力筋抗拉、抗压强度设计值；

$f_{\mathrm{yv}}$ ——横向钢筋的抗拉强度设计值；

$\delta_{\mathrm{gt}}$ ——钢筋最大力下的总伸长率，也称均匀伸长率。

# 2.2.2 作用和作用效应

$N$ ——轴向力设计值；

$N_{k}$ 、 $N_{q}$ ——按荷载标准组合、准永久组合计算的轴向力值；

$N_{\mathrm{u0}}$ ——构件的截面轴心受压或轴心受拉承载力设计值；

$N_{\mathfrak{p}0}$ ——预应力构件混凝土法向预应力等于零时的预加力；

$M$ ——弯矩设计值；

$M_{\mathrm{k}}$ 、 $M_{\mathrm{q}}$ ——按荷载标准组合、准永久组合计算的弯矩值；

$M_{\mathrm{u}}$ ——构件的正截面受弯承载力设计值；

$M_{\mathrm{cr}}$ ——受弯构件的正截面开裂弯矩值；

$T$ ——扭矩设计值；

V--剪力设计值；

$F_{l}$ ——局部荷载设计值或集中反力设计值；

$\sigma_{s}$ 、 $\sigma_{p}$ ——正截面承载力计算中纵向钢筋、预应力筋的应力；

$\sigma_{\mathrm{pe}}$ ——预应力筋的有效预应力；

$\sigma_{l}$ 、 $\sigma_{l}^{\prime}$ ——受拉区、受压区预应力筋在相应阶段的预应力损失值；

$\tau$ ——混凝土的剪应力；

$w_{\max}$ ——按荷载准永久组合或标准组合，并考虑长期作用影响的计算最大裂缝宽度。

# 2.2.3 几何参数

$b$ ——矩形截面宽度，T形、I形截面的腹板宽度；

$c$ ——混凝土保护层厚度；

$d$ ——钢筋的公称直径（简称直径）或圆形截面的直径；

$h$ ——截面高度；

$h_0$ ——截面有效高度；

$l_{\mathrm{ab}}$ 、 $l_{a}$ ——纵向受拉钢筋的基本锚固长度、锚固长度；

$l_{0}$ ——计算跨度或计算长度；

$s$ ——沿构件轴线方向上横向钢筋的间距、螺旋筋的间距或箍筋的间距；

$x$ ——混凝土受压区高度；

$A$ ——构件截面面积；

$A_{s}$ 、 $A_{s}^{\prime}$ ——受拉区、受压区纵向普通钢筋的截面面积；

$A_{\mathfrak{p}}$ 、 $A_{\mathfrak{p}}^{\prime}$ ——受拉区、受压区纵向预应力筋的截面面积；

$A_{i}$ ——混凝土局部受压面积；

$A_{\mathrm{cor}}$ ——箍筋、螺旋筋或钢筋网所围的混凝土核心截面面积；

$B$ ——受弯构件的截面刚度；

$I$ ——截面惯性矩；

$W$ ——截面受拉边缘的弹性抵抗矩；

$W_{\mathrm{r}}$ ——截面受扭塑性抵抗矩。

# 2.2.4 计算系数及其他

$\alpha_{\mathrm{E}}$ ——钢筋弹性模量与混凝土弹性模量的比值；

$\gamma$ ——混凝土构件的截面抵抗矩塑性影响系数；

$\lambda$ ——计算截面的剪跨比，即 $M / (Vh_0)$ ；

$\rho$ ——纵向受力钢筋的配筋率；

$\rho_{v}$ ——间接钢筋或箍筋的体积配筋率；

$\phi$ ——表示钢筋直径的符号， $\phi 20$ 表示直径为 $20\mathrm{mm}$ 的钢筋。

# 3 基本设计规定

# 3.1 一般规定

3.1.1 混凝土结构设计应包括下列内容：

1 结构方案设计，包括结构选型、构件布置及传力途径；  
2 作用及作用效应分析；  
3 结构的极限状态设计；  
4 结构及构件的构造、连接措施；  
5 耐久性及施工的要求；  
6 满足特殊要求结构的专门性能设计。

3.1.2 本规范采用以概率理论为基础的极限状态设计方法，以可靠指标度量结构构件的可靠度，采用分项系数的设计表达式进行设计。

3.1.3 混凝土结构的极限状态设计应包括：

1 承载能力极限状态：结构或结构构件达到最大承载力、出现疲劳破坏、发生不适于继续承载的变形或因结构局部破坏而引发的连续倒塌；  
2 正常使用极限状态：结构或结构构件达到正常使用的某项规定限值或耐久性能的某种规定状态。

3.1.4 结构上的直接作用（荷载）应根据现行国家标准《建筑结构荷载规范》GB50009及相关标准确定；地震作用应根据现行国家标准《建筑抗震设计规范》GB50011确定。

间接作用和偶然作用应根据有关的标准或具体情况确定。

直接承受吊车荷载的结构构件应考虑吊车荷载的动力系数。预制构件制作、运输及安装时应考虑相应的动力系数。对现浇结构，必要时应考虑施工阶段的荷载。

3.1.5 混凝土结构的安全等级和设计使用年限应符合现行国家

标准《工程结构可靠性设计统一标准》GB50153的规定。

混凝土结构中各类结构构件的安全等级，宜与整个结构的安全等级相同。对其中部分结构构件的安全等级，可根据其重要程度适当调整。对于结构中重要构件和关键传力部位，宜适当提高其安全等级。

3.1.6 混凝土结构设计应考虑施工技术水平以及实际工程条件的可行性。有特殊要求的混凝土结构，应提出相应的施工要求。  
3.1.7 设计应明确结构的用途；在设计使用年限内未经技术鉴定或设计许可，不得改变结构的用途和使用环境。

# 3.2 结构方案

3.2.1 混凝土结构的设计方案应符合下列要求：

1 选用合理的结构体系、构件形式和布置；  
2 结构的平、立面布置宜规则，各部分的质量和刚度宜均匀、连续；  
3 结构传力途径应简捷、明确，竖向构件宜连续贯通、对齐；  
4 宜采用超静定结构，重要构件和关键传力部位应增加冗余约束或有多条传力途径；  
5 宜采取减小偶然作用影响的措施。

3.2.2 混凝土结构中结构缝的设计应符合下列要求：

1 应根据结构受力特点及建筑尺度、形状、使用功能要求，合理确定结构缝的位置和构造形式；  
2 宜控制结构缝的数量，并应采取有效措施减少设缝对使用功能的不利影响；  
3 可根据需要设置施工阶段的临时性结构缝。

3.2.3 结构构件的连接应符合下列要求：

1 连接部位的承载力应保证被连接构件之间的传力性能；  
2 当混凝土构件与其他材料构件连接时，应采取可靠的措施；  
3 应考虑构件变形对连接节点及相邻结构或构件造成的影响。

3.2.4 混凝土结构设计应符合节省材料、方便施工、降低能耗

与保护环境的要求。

# 3.3 承载能力极限状态计算

3.3.1 混凝土结构的承载能力极限状态计算应包括下列内容：

1 结构构件应进行承载力（包括失稳）计算；  
2 直接承受重复荷载的构件应进行疲劳验算；  
3 有抗震设防要求时，应进行抗震承载力计算；  
4 必要时尚应进行结构的倾覆、滑移、漂浮验算；  
5 对于可能遭受偶然作用，且倒塌可能引起严重后果的重要结构，宜进行防连续倒塌设计。

3.3.2 对持久设计状况、短暂设计状况和地震设计状况，当用内力的形式表达时，结构构件应采用下列承载能力极限状态设计表达式：

$$
\gamma_ {0} S \leqslant R \tag {3.3.2-1}
$$

$$
R = R \left(f _ {\mathrm {c}}, f _ {\mathrm {s}}, a _ {\mathrm {k}}, \dots\right) / \gamma_ {\mathrm {R d}} \tag {3.3.2-2}
$$

式中： $\gamma_0$ ——结构重要性系数；在持久设计状况和短暂设计状况下，对安全等级为一级的结构构件不应小于1.1，对安全等级为二级的结构构件不应小于1.0，对安全等级为三级的结构构件不应小于0.9；对地震设计状况下应取1.0；

$S$ ——承载能力极限状态下作用组合的效应设计值；对持久设计状况和短暂设计状况应按作用的基本组合计算；对地震设计状况应按作用的地震组合计算；

$\pmb{R}$ ——结构构件的抗力设计值；

$\pmb{R}(\cdot)$ ——结构构件的抗力函数；

$\gamma_{\mathrm{Rd}}$ ——结构构件的抗力模型不定性系数；静力设计取1.0，对不确定性较大的结构构件根据具体情况取大于1.0的数值；抗震设计应采用承载力抗震调整系数 $\gamma_{\mathrm{RE}}$ 代替 $\gamma_{\mathrm{Rd}}$

$f_{\mathrm{c}}$ 、 $f_{s}$ ——混凝土、钢筋的强度设计值，应根据本规范第

# 4.1.4条及第4.2.3条的规定取值；

$a_{k}$ ——几何参数的标准值，当几何参数的变异性对结构性能有明显的不利影响时，应增减一个附加值。

注：公式（3.3.2-1）中的 $\gamma_0 S$ 为内力设计值，在本规范各章中用 $N$ 、 $M$ 、 $V$ 、 $T$ 等表达。

3.3.3 对二维、三维混凝土结构构件，当按弹性或弹塑性方法分析并以应力形式表达时，可将混凝土应力按区域等代成内力设计值，按本规范第3.3.2条进行计算；也可直接采用多轴强度准则进行设计验算。  
3.3.4 对偶然作用下的结构进行承载能力极限状态设计时，公式（3.3.2-1）中的作用效应设计值 $S$ 按偶然组合计算，结构重要性系数 $\gamma_0$ 取不小于1.0的数值；公式（3.3.2-2）中混凝土、钢筋的强度设计值 $f_{\mathrm{c}}$ 、 $f_{s}$ 改用强度标准值 $f_{\mathrm{ck}}$ 、 $f_{\mathrm{yk}}$ （或 $f_{\mathrm{pyk}}$ ）。

当进行结构防连续倒塌验算时，结构构件的承载力函数应按本规范第3.6节的原则确定。

3.3.5 对既有结构的承载能力极限状态设计，应按下列规定进行：

1 对既有结构进行安全复核、改变用途或延长使用年限而需验算承载能力极限状态时，宜符合本规范第3.3.2条的规定；  
2 对既有结构进行改建、扩建或加固改造而重新设计时，承载能力极限状态的计算应符合本规范第3.7节的规定。

# 3.4 正常使用极限状态验算

3.4.1 混凝土结构构件应根据其使用功能及外观要求，按下列规定进行正常使用极限状态验算：

1 对需要控制变形的构件，应进行变形验算；  
2 对不允许出现裂缝的构件，应进行混凝土拉应力验算；  
3 对允许出现裂缝的构件，应进行受力裂缝宽度验算；  
4 对舒适度有要求的楼盖结构，应进行竖向自振频率验算。

3.4.2 对于正常使用极限状态，钢筋混凝土构件、预应力混凝土构件应分别按荷载的准永久组合并考虑长期作用的影响或标准组

合并考虑长期作用的影响，采用下列极限状态设计表达式进行验算：

$$
S \leqslant C \tag {3.4.2}
$$

式中：S——正常使用极限状态荷载组合的效应设计值；

$C$ ——结构构件达到正常使用要求所规定的变形、应力、裂缝宽度和自振频率等的限值。

3.4.3 钢筋混凝土受弯构件的最大挠度应按荷载的准永久组合，预应力混凝土受弯构件的最大挠度应按荷载的标准组合，并均应考虑荷载长期作用的影响进行计算，其计算值不应超过表3.4.3规定的挠度限值。

表 3.4.3 受弯构件的挠度限值  

<table><tr><td colspan="2">构件类型</td><td>挠度限值</td></tr><tr><td rowspan="2">吊车梁</td><td>手动吊车</td><td>l0/500</td></tr><tr><td>电动吊车</td><td>l0/600</td></tr><tr><td rowspan="3">屋盖、楼盖及楼梯构件</td><td>当l0&lt;7m时</td><td>l0/200(l0/250)</td></tr><tr><td>当7m≤l0≤9m时</td><td>l0/250(l0/300)</td></tr><tr><td>当l0&gt;9m时</td><td>l0/300(l0/400)</td></tr></table>

注：1 表中 $l_{0}$ 为构件的计算跨度；计算悬臂构件的挠度限值时，其计算跨度 $l_{0}$ 按实际悬臂长度的2倍取用；  
2 表中括号内的数值适用于使用上对挠度有较高要求的构件；  
3 如果构件制作时预先起拱，且使用上也允许，则在验算挠度时，可将计算所得的挠度值减去起拱值；对预应力混凝土构件，尚可减去预加力所产生的反拱值；  
4 构件制作时的起拱值和预加力所产生的反拱值，不宜超过构件在相应荷载组合作用下的计算挠度值。

3.4.4 结构构件正截面的受力裂缝控制等级分为三级，等级划分及要求应符合下列规定：

一级——严格要求不出现裂缝的构件，按荷载标准组合计算时，构件受拉边缘混凝土不应产生拉应力。

二级——一般要求不出现裂缝的构件，按荷载标准组合计算时，构件受拉边缘混凝土拉应力不应大于混凝土抗拉强度的标准值。

三级——允许出现裂缝的构件：对钢筋混凝土构件，按荷载

准永久组合并考虑长期作用影响计算时，构件的最大裂缝宽度不应超过本规范表3.4.5规定的最大裂缝宽度限值。对预应力混凝土构件，按荷载标准组合并考虑长期作用的影响计算时，构件的最大裂缝宽度不应超过本规范第3.4.5条规定的最大裂缝宽度限值；对二a类环境的预应力混凝土构件，尚应按荷载准永久组合计算，且构件受拉边缘混凝土的拉应力不应大于混凝土的抗拉强度标准值。

3.4.5 结构构件应根据结构类型和本规范第3.5.2条规定的环境类别，按表3.4.5的规定选用不同的裂缝控制等级及最大裂缝宽度限值 $\omega_{\mathrm{lim}}$ 。

表 3.4.5 结构构件的裂缝控制等级及最大裂缝宽度的限值 (mm)  

<table><tr><td rowspan="2">环境类别</td><td colspan="2">钢筋混凝土结构</td><td colspan="2">预应力混凝土结构</td></tr><tr><td>裂缝控制等级</td><td>wlim</td><td>裂缝控制等级</td><td>wlim</td></tr><tr><td>-</td><td rowspan="4">三级</td><td>0.30 (0.40)</td><td rowspan="2">三级</td><td>0.20</td></tr><tr><td>二a</td><td rowspan="3">0.20</td><td>0.10</td></tr><tr><td>二b</td><td>二级</td><td>-</td></tr><tr><td>三a、三b</td><td>一级</td><td>-</td></tr></table>

注：1 对处于年平均相对湿度小于 $60\%$ 地区一类环境下的受弯构件，其最大裂缝宽度限值可采用括号内的数值；

2 在一类环境下，对钢筋混凝土屋架、托架及需作疲劳验算的吊车梁，其最大裂缝宽度限值应取为 $0.20\mathrm{mm}$ ；对钢筋混凝土屋面梁和托梁，其最大裂缝宽度限值应取为 $0.30\mathrm{mm}$ ；  
3 在一类环境下，对预应力混凝土屋架、托架及双向板体系，应按二级裂缝控制等级进行验算；对一类环境下的预应力混凝土屋面梁、托梁、单向板，应按表中二a类环境的要求进行验算；在一类和二a类环境下需作疲劳验算的预应力混凝土吊车梁，应按裂缝控制等级不低于二级的构件进行验算；  
4 表中规定的预应力混凝土构件的裂缝控制等级和最大裂缝宽度限值仅适用于正截面的验算；预应力混凝土构件的斜截面裂缝控制验算应符合本规范第7章的有关规定；  
5 对于烟囱、筒仓和处于液体压力下的结构，其裂缝控制要求应符合专门标准的有关规定；  
6 对于处于四、五类环境下的结构构件，其裂缝控制要求应符合专门标准的有关规定；  
7 表中的最大裂缝宽度限值为用于验算荷载作用引起的最大裂缝宽度。

3.4.6 对混凝土楼盖结构应根据使用功能的要求进行竖向自振频率验算，并宜符合下列要求：

1 住宅和公寓不宜低于 $5\mathrm{Hz}$   
2 办公楼和旅馆不宜低于 $4\mathrm{Hz}$   
3 大跨度公共建筑不宜低于 $3\mathrm{Hz}$ 。

# 3.5 耐久性设计

3.5.1 混凝土结构应根据设计使用年限和环境类别进行耐久性设计，耐久性设计包括下列内容：

1 确定结构所处的环境类别；  
2 提出对混凝土材料的耐久性基本要求；  
3 确定构件中钢筋的混凝土保护层厚度；  
4 不同环境条件下的耐久性技术措施；  
5 提出结构使用阶段的检测与维护要求。

注：对临时性的混凝土结构，可不考虑混凝土的耐久性要求。

3.5.2 混凝土结构暴露的环境类别应按表3.5.2的要求划分。

表 3.5.2 混凝土结构的环境类别  

<table><tr><td>环境类别</td><td>条 件</td></tr><tr><td>一</td><td>室内干燥环境;无侵蚀性静水浸没环境</td></tr><tr><td>二a</td><td>室内潮湿环境;非严寒和非寒冷地区的露天环境;非严寒和非寒冷地区与无侵蚀性的水或土壤直接接触的环境;严寒和寒冷地区的冰冻线以下与无侵蚀性的水或土壤直接接触的环境</td></tr><tr><td>二b</td><td>干湿交替环境;水位频繁变动环境;严寒和寒冷地区的露天环境;严寒和寒冷地区冰冻线以上与无侵蚀性的水或土壤直接接触的环境</td></tr><tr><td>三a</td><td>严寒和寒冷地区冬季水位变动区环境;受除冰盐影响环境;海风环境</td></tr></table>

续表 3.5.2  

<table><tr><td>环境类别</td><td>条 件</td></tr><tr><td>三 b</td><td>盐渍土环境; 受除冰盐作用环境; 海岸环境</td></tr><tr><td>四</td><td>海水环境</td></tr><tr><td>五</td><td>受人为或自然的侵蚀性物质影响的环境</td></tr></table>

注：1室内潮湿环境是指构件表面经常处于结露或湿润状态的环境；  
2 严寒和寒冷地区的划分应符合现行国家标准《民用建筑热工设计规范》GB50176的有关规定；  
3 海岸环境和海风环境宜根据当地情况，考虑主导风向及结构所处迎风、背风部位等因素的影响，由调查研究和工程经验确定；  
4 受除冰盐影响环境是指受到除冰盐盐雾影响的环境；受除冰盐作用环境是指被除冰盐溶液溅射的环境以及使用除冰盐地区的洗车房、停车楼等建筑；  
5 暴露的环境是指混凝土结构表面所处的环境。

# 3.5.3 设计使用年限为 50 年的混凝土结构，其混凝土材料宜符合表 3.5.3 的规定。

表 3.5.3 结构混凝土材料的耐久性基本要求  

<table><tr><td>环境等级</td><td>最大水胶比</td><td>最低强度等级</td><td>最大氯离子含量 (%)</td><td>最大碱含量 (kg/m³)</td></tr><tr><td>一</td><td>0.60</td><td>C20</td><td>0.30</td><td>不限制</td></tr><tr><td>二a</td><td>0.55</td><td>C25</td><td>0.20</td><td rowspan="4">3.0</td></tr><tr><td>二b</td><td>0.50 (0.55)</td><td>C30 (C25)</td><td>0.15</td></tr><tr><td>三a</td><td>0.45 (0.50)</td><td>C35 (C30)</td><td>0.15</td></tr><tr><td>三b</td><td>0.40</td><td>C40</td><td>0.10</td></tr></table>

注：1 氯离子含量系指其占胶凝材料总量的百分比；  
2 预应力构件混凝土中的最大氯离子含量为 $0.06\%$ ；其最低混凝土强度等级宜按表中的规定提高两个等级；  
3 素混凝土构件的水胶比及最低强度等级的要求可适当放松；  
4 有可靠工程经验时，二类环境中的最低混凝土强度等级可降低一个等级；  
5 处于严寒和寒冷地区二b、三a类环境中的混凝土应使用引气剂，并可采用括号中的有关参数；  
6 当使用非碱活性骨料时，对混凝土中的碱含量可不作限制。

3.5.4 混凝土结构及构件尚应采取下列耐久性技术措施：

1 预应力混凝土结构中的预应力筋应根据具体情况采取表面防护、孔道灌浆、加大混凝土保护层厚度等措施，外露的锚固端应采取封锚和混凝土表面处理等有效措施；  
2 有抗渗要求的混凝土结构，混凝土的抗渗等级应符合有关标准的要求；  
3 严寒及寒冷地区的潮湿环境中，结构混凝土应满足抗冻要求，混凝土抗冻等级应符合有关标准的要求；  
4 处于二、三类环境中的悬臂构件宜采用悬臂梁-板的结构形式，或在其上表面增设防护层；  
5 处于二、三类环境中的结构构件，其表面的预埋件、吊钩、连接件等金属部件应采取可靠的防锈措施，对于后张预应力混凝土外露金属锚具，其防护要求见本规范第10.3.13条；  
6 处在三类环境中的混凝土结构构件，可采用阻锈剂、环氧树脂涂层钢筋或其他具有耐腐蚀性能的钢筋、采取阴极保护措施或采用可更换的构件等措施。

3.5.5 一类环境中，设计使用年限为100年的混凝土结构应符合下列规定：

1 钢筋混凝土结构的最低强度等级为C30；预应力混凝土结构的最低强度等级为C40；  
2 混凝土中的最大氯离子含量为 $0.06\%$   
3 宜使用非碱活性骨料，当使用碱活性骨料时，混凝土中的最大碱含量为 $3.0\mathrm{kg} / \mathrm{m}^3$ ；  
4 混凝土保护层厚度应符合本规范第8.2.1条的规定；当采取有效的表面防护措施时，混凝土保护层厚度可适当减小。

3.5.6 二、三类环境中，设计使用年限100年的混凝土结构应采取专门的有效措施。  
3.5.7 耐久性环境类别为四类和五类的混凝土结构，其耐久性要求应符合有关标准的规定。  
3.5.8 混凝土结构在设计使用年限内尚应遵守下列规定：

1 建立定期检测、维修制度；  
2 设计中可更换的混凝土构件应按规定更换；  
3 构件表面的防护层，应按规定维护或更换；  
4 结构出现可见的耐久性缺陷时，应及时进行处理。

# 3.6 防连续倒塌设计原则

3.6.1 混凝土结构防连续倒塌设计宜符合下列要求：

1 采取减小偶然作用效应的措施；  
2 采取使重要构件及关键传力部位避免直接遭受偶然作用的措施；  
3 在结构容易遭受偶然作用影响的区域增加冗余约束，布置备用的传力途径；  
4 增强疏散通道、避难空间等重要结构构件及关键传力部位的承载力和变形性能；  
5 配置贯通水平、竖向构件的钢筋，并与周边构件可靠地锚固；  
6 设置结构缝，控制可能发生连续倒塌的范围。

3.6.2 重要结构的防连续倒塌设计可采用下列方法：

1 局部加强法：提高可能遭受偶然作用而发生局部破坏的竖向重要构件和关键传力部位的安全储备，也可直接考虑偶然作用进行设计。  
2 拉结构件法：在结构局部竖向构件失效的条件下，可根据具体情况分别按梁-拉结模型、悬索-拉结模型和悬臂-拉结模型进行承载力验算，维持结构的整体稳固性。  
3 拆除构件法：按一定规则拆除结构的主要受力构件，验算剩余结构体系的极限承载力；也可采用倒塌全过程分析进行设计。

3.6.3 当进行偶然作用下结构防连续倒塌的验算时，作用宜考虑结构相应部位倒塌冲击引起的动力系数。在抗力函数的计算中，混凝土强度取强度标准值 $f_{\mathrm{ck}}$ ；普通钢筋强度取极限强度标

准值 $f_{\mathrm{stk}}$ ，预应力筋强度取极限强度标准值 $f_{\mathrm{ptk}}$ 并考虑锚具的影响。宜考虑偶然作用下结构倒塌对结构几何参数的影响。必要时尚应考虑材料性能在动力作用下的强化和脆性，并取相应的强度特征值。

# 3.7 既有结构设计原则

3.7.1 既有结构延长使用年限、改变用途、改建、扩建或需要进行加固、修复等，均应对其进行评定、验算或重新设计。  
3.7.2 对既有结构进行安全性、适用性、耐久性及抗灾害能力评定时，应符合现行国家标准《工程结构可靠性设计统一标准》GB50153的原则要求，并应符合下列规定：

1 应根据评定结果、使用要求和后续使用年限确定既有结构的设计方案；  
2 既有结构改变用途或延长使用年限时，承载能力极限状态验算宜符合本规范的有关规定；  
3 对既有结构进行改建、扩建或加固改造而重新设计时，承载能力极限状态的计算应符合本规范和相关标准的规定；  
4 既有结构的正常使用极限状态验算及构造要求宜符合本规范的规定；  
5 必要时可对使用功能作相应的调整，提出限制使用的要求。

3.7.3 既有结构的设计应符合下列规定：

1 应优化结构方案，保证结构的整体稳固性；  
2 荷载可按现行规范的规定确定，也可根据使用功能作适当的调整；  
3 结构既有部分混凝土、钢筋的强度设计值应根据强度的实测值确定；当材料的性能符合原设计的要求时，可按原设计的规定取值；  
4 设计时应考虑既有结构构件实际的几何尺寸、截面配筋、连接构造和已有缺陷的影响；当符合原设计的要求时，可按原设

计的规定取值；

5 应考虑既有结构的承载历史及施工状态的影响；对二阶段成形的叠合构件，可按本规范第9.5节的规定进行设计。

# 4材料

# 4.1 混凝土

4.1.1 混凝土强度等级应按立方体抗压强度标准值确定。立方体抗压强度标准值系指按标准方法制作、养护的边长为 $150\mathrm{mm}$ 的立方体试件，在28d或设计规定龄期以标准试验方法测得的具有 $95\%$ 保证率的抗压强度值。  
4.1.2 素混凝土结构的混凝土强度等级不应低于C15；钢筋混凝土结构的混凝土强度等级不应低于C20；采用强度等级 $400\mathrm{MPa}$ 及以上的钢筋时，混凝土强度等级不应低于C25。

预应力混凝土结构的混凝土强度等级不宜低于C40，且不应低于C30。

承受重复荷载的钢筋混凝土构件，混凝土强度等级不应低于C30。

4.1.3 混凝土轴心抗压强度的标准值 $f_{\mathrm{tk}}$ 应按表4.1.3-1采用；轴心抗拉强度的标准值 $f_{\mathrm{tk}}$ 应按表4.1.3-2采用。

表 4.1.3-1 混凝土轴心抗压强度标准值 $\left( {\mathrm{N}/{\mathrm{{mm}}}^{2}}\right)$   

<table><tr><td rowspan="2">强度</td><td colspan="15">混凝土强度等级</td></tr><tr><td>C15</td><td>C20</td><td>C25</td><td>C30</td><td>C35</td><td>C40</td><td>C45</td><td>C50</td><td>C55</td><td>C60</td><td>C65</td><td>C70</td><td>C75</td><td>C80</td><td></td></tr><tr><td>fck</td><td>10.0</td><td>13.4</td><td>16.7</td><td>20.1</td><td>23.4</td><td>26.8</td><td>29.6</td><td>32.4</td><td>35.5</td><td>38.5</td><td>41.5</td><td>44.5</td><td>47.4</td><td>50.2</td><td></td></tr></table>

表 4.1.3-2 混凝土轴心抗拉强度标准值 $\left( {\mathrm{N}/{\mathrm{{mm}}}^{2}}\right)$   

<table><tr><td rowspan="2">强度</td><td colspan="15">混凝土强度等级</td></tr><tr><td>C15</td><td>C20</td><td>C25</td><td>C30</td><td>C35</td><td>C40</td><td>C45</td><td>C50</td><td>C55</td><td>C60</td><td>C65</td><td>C70</td><td>C75</td><td>C80</td><td></td></tr><tr><td>f1k</td><td>1.27</td><td>1.54</td><td>1.78</td><td>2.01</td><td>2.20</td><td>2.39</td><td>2.51</td><td>2.64</td><td>2.74</td><td>2.85</td><td>2.93</td><td>2.99</td><td>3.05</td><td>3.11</td><td></td></tr></table>

4.1.4 混凝土轴心抗压强度的设计值 $f_{\mathrm{c}}$ 应按表4.1.4-1采用；

轴心抗拉强度的设计值 $f_{1}$ 应按表4.1.4-2采用。

表 4.1.4-1 混凝土轴心抗压强度设计值 $\left( {\mathrm{N}/{\mathrm{{mm}}}^{2}}\right)$   

<table><tr><td rowspan="2">强度</td><td colspan="15">混凝土强度等级</td></tr><tr><td>C15</td><td>C20</td><td>C25</td><td>C30</td><td>C35</td><td>C40</td><td>C45</td><td>C50</td><td>C55</td><td>C60</td><td>C65</td><td>C70</td><td>C75</td><td>C80</td><td></td></tr><tr><td>fc</td><td>7.2</td><td>9.6</td><td>11.9</td><td>14.3</td><td>16.7</td><td>19.1</td><td>21.1</td><td>23.1</td><td>25.3</td><td>27.5</td><td>29.7</td><td>31.8</td><td>33.8</td><td>35.9</td><td></td></tr></table>

表 4.1.4-2 混凝土轴心抗拉强度设计值 $\left( {\mathrm{N}/{\mathrm{{mm}}}^{2}}\right)$   

<table><tr><td rowspan="2">强度</td><td colspan="15">混凝土强度等级</td></tr><tr><td>C15</td><td>C20</td><td>C25</td><td>C30</td><td>C35</td><td>C40</td><td>C45</td><td>C50</td><td>C55</td><td>C60</td><td>C65</td><td>C70</td><td>C75</td><td>C80</td><td></td></tr><tr><td>ft</td><td>0.91</td><td>1.10</td><td>1.27</td><td>1.43</td><td>1.57</td><td>1.71</td><td>1.80</td><td>1.89</td><td>1.96</td><td>2.04</td><td>2.09</td><td>2.14</td><td>2.18</td><td>2.22</td><td></td></tr></table>

# 4.1.5 混凝土受压和受拉的弹性模量 $E_{\mathrm{c}}$ 宜按表4.1.5采用。

混凝土的剪切变形模量 $G_{\mathrm{c}}$ 可按相应弹性模量值的 $40\%$ 采用。

混凝土泊松比 $\nu_{\mathrm{c}}$ 可按0.2采用。

表 4.1.5 混凝土的弹性模量 $\left( {\times {10}^{4}\mathrm{\;N}/{\mathrm{{mm}}}^{2}}\right)$   

<table><tr><td>混凝土强度等级</td><td>C15</td><td>C20</td><td>C25</td><td>C30</td><td>C35</td><td>C40</td><td>C45</td><td>C50</td><td>C55</td><td>C60</td><td>C65</td><td>C70</td><td>C75</td><td>C80</td></tr><tr><td>Ec</td><td>2.20</td><td>2.55</td><td>2.80</td><td>3.00</td><td>3.15</td><td>3.25</td><td>3.35</td><td>3.45</td><td>3.55</td><td>3.60</td><td>3.65</td><td>3.70</td><td>3.75</td><td>3.80</td></tr></table>

注：1 当有可靠试验依据时，弹性模量可根据实测数据确定；  
2 当混凝土中掺有大量矿物掺合料时，弹性模量可按规定龄期根据实测数据确定。

4.1.6 混凝土轴心抗压疲劳强度设计值 $f_{\mathrm{c}}^{\mathrm{f}}$ 、轴心抗拉疲劳强度设计值 $f_{\mathrm{t}}^{\mathrm{f}}$ 应分别按表4.1.4-1、表4.1.4-2中的强度设计值乘疲劳强度修正系数 $\gamma_{\mathrm{p}}$ 确定。混凝土受压或受拉疲劳强度修正系数 $\gamma_{\mathrm{p}}$ 应根据疲劳应力比值 $\rho_{\mathrm{c}}^{\mathrm{f}}$ 分别按表4.1.6-1、表4.1.6-2采用；当混凝土承受拉-压疲劳应力作用时，疲劳强度修正系数 $\gamma_{\mathrm{p}}$ 取0.60。

疲劳应力比值 $\rho_{c}^{f}$ 应按下列公式计算：

$$
\rho_ {c} ^ {f} = \frac {\sigma_ {c , \min} ^ {f}}{\sigma_ {c , \max} ^ {f}} \tag {4.1.6}
$$

式中： $\sigma_{c,\min}^{f}, \sigma_{c,\max}^{f}$ ——构件疲劳验算时，截面同一纤维上混凝土的最小应力、最大应力。

表 4.1.6-1 混凝土受压疲劳强度修正系数 $\gamma_{\rho}$   

<table><tr><td>ρcfc</td><td>0≤ρcfc&lt;0.1</td><td>0.1≤ρcfc&lt;0.2</td><td>0.2≤ρcfc&lt;0.3</td><td>0.3≤ρcfc&lt;0.4</td><td>0.4≤ρcfc&lt;0.5</td><td>ρcfc≥0.5</td></tr><tr><td>γp</td><td>0.68</td><td>0.74</td><td>0.80</td><td>0.86</td><td>0.93</td><td>1.00</td></tr></table>

表 4.1.6-2 混凝土受拉疲劳强度修正系数 $\gamma_{p}$   

<table><tr><td>ρc^f</td><td>0 &lt; ρc^f &lt; 0.1</td><td>0.1 ≤ ρc^f &lt; 0.2</td><td>0.2 ≤ ρc^f &lt; 0.3</td><td>0.3 ≤ ρc^f &lt; 0.4</td><td>0.4 ≤ ρc^f &lt; 0.5</td></tr><tr><td>γp</td><td>0.63</td><td>0.66</td><td>0.69</td><td>0.72</td><td>0.74</td></tr><tr><td>ρc^f</td><td>0.5 ≤ ρc^f &lt; 0.6</td><td>0.6 ≤ ρc^f &lt; 0.7</td><td>0.7 ≤ ρc^f &lt; 0.8</td><td>ρc^f ≥0.8</td><td>-</td></tr><tr><td>γp</td><td>0.76</td><td>0.80</td><td>0.90</td><td>1.00</td><td>-</td></tr></table>

注：直接承受疲劳荷载的混凝土构件，当采用蒸汽养护时，养护温度不宜高于 $60^{\circ}\mathrm{C}$ 。

# 4.1.7 混凝土疲劳变形模量 $E_{\mathrm{c}}^{\mathrm{f}}$ 应按表4.1.7采用。

表4.1.7 混凝土的疲劳变形模量（ $\times 10^{4}\mathrm{N / mm}^{2}$ ）  

<table><tr><td>强度等级</td><td>C30</td><td>C35</td><td>C40</td><td>C45</td><td>C50</td><td>C55</td><td>C60</td><td>C65</td><td>C70</td><td>C75</td><td>C80</td></tr><tr><td>Ec</td><td>1.30</td><td>1.40</td><td>1.50</td><td>1.55</td><td>1.60</td><td>1.65</td><td>1.70</td><td>1.75</td><td>1.80</td><td>1.85</td><td>1.90</td></tr></table>

# 4.1.8 当温度在 $0^{\circ}\mathrm{C} \sim 100^{\circ}\mathrm{C}$ 范围内时，混凝土的热工参数可按下列规定取值：

线膨胀系数 $\alpha_{\mathrm{c}}:1\times 10^{-5} / ^{\circ}\mathrm{C}$

导热系数 $\lambda$ ： $10.6\mathrm{kJ / (m*h^{\circ}C)}$

比热容 $c$ ：0.96kJ/(kg·℃)。

# 4.2 钢筋

# 4.2.1 混凝土结构的钢筋应按下列规定选用：

1 纵向受力普通钢筋可采用HRB400、HRB500、HRBF400、HRBF500、HRB335、RRB400、HPB300钢筋；梁、柱和斜撑构件的纵向受力普通钢筋宜采用HRB400、HRB500、HRBF400、HRBF500钢筋。  
2 箍筋宜采用HRB400、HRBF400、HRB335、HPB300、HRB500、HRBF500钢筋。  
3 预应力筋宜采用预应力钢丝、钢绞线和预应力螺纹钢筋。

4.2.2 钢筋的强度标准值应具有不小于 $95\%$ 的保证率。普通钢筋的屈服强度标准值 $f_{\mathrm{yk}}$ 、极限强度标准值 $f_{\mathrm{stk}}$ 应按表4.2.2-1采用；预应力钢丝、钢绞线和预应力螺纹钢筋的极限强度标准值 $f_{\mathrm{pk}}$ 及屈服强度标准值 $f_{\mathrm{pyk}}$ 应按表4.2.2-2采用。

表 4.2.2-1 普通钢筋强度标准值 $\left( {\mathrm{N}/{\mathrm{{mm}}}^{2}}\right)$   

<table><tr><td>牌号</td><td>符号</td><td>公称直径d(mm)</td><td>屈服强度标准值fyk</td><td>极限强度标准值fstk</td></tr><tr><td>HPB300</td><td>Φ</td><td>6~14</td><td>300</td><td>420</td></tr><tr><td>HRB335</td><td>Φ</td><td>6~14</td><td>335</td><td>455</td></tr><tr><td>HRB400</td><td>Φ</td><td rowspan="3">6~50</td><td rowspan="3">400</td><td rowspan="3">540</td></tr><tr><td>HRBF400</td><td>ΦF</td></tr><tr><td>RRB400</td><td>ΦR</td></tr><tr><td>HRB500</td><td>Φ</td><td rowspan="2">6~50</td><td rowspan="2">500</td><td rowspan="2">630</td></tr><tr><td>HRBF500</td><td>ΦF</td></tr></table>

表 4.2.2-2 预应力筋强度标准值 $\left( {\mathrm{N}/{\mathrm{{mm}}}^{2}}\right)$   

<table><tr><td colspan="2">种类</td><td>符号</td><td>公称直径d(mm)</td><td>屈服强度标准值fpyk</td><td>极限强度标准值fptk</td></tr><tr><td rowspan="3">中强度预应力钢丝</td><td rowspan="3">光面螺旋肋</td><td rowspan="2">ΦPM</td><td rowspan="3">5、7、9</td><td>620</td><td>800</td></tr><tr><td>780</td><td>970</td></tr><tr><td>ΦHM</td><td>980</td><td>1270</td></tr></table>

续表 4.2.2-2  

<table><tr><td colspan="2">种类</td><td>符号</td><td>公称直径d(mm)</td><td>屈服强度标准值fpyk</td><td>极限强度标准值fptk</td></tr><tr><td rowspan="3">预应力螺纹钢筋</td><td rowspan="3">螺纹</td><td rowspan="3">Φ1</td><td rowspan="3">18、25、32、40、50</td><td>785</td><td>980</td></tr><tr><td>930</td><td>1080</td></tr><tr><td>1080</td><td>1230</td></tr><tr><td rowspan="5">消除应力钢丝</td><td rowspan="5">光面螺旋肋</td><td rowspan="5">ΦP</td><td rowspan="2">5</td><td>-</td><td>1570</td></tr><tr><td>-</td><td>1860</td></tr><tr><td>7</td><td>-</td><td>1570</td></tr><tr><td rowspan="2">9</td><td>-</td><td>1470</td></tr><tr><td>-</td><td>1570</td></tr><tr><td rowspan="7">钢绞线</td><td rowspan="3">1×3(三股)</td><td rowspan="7">ΦS</td><td rowspan="3">8.6、10.8、12.9</td><td>-</td><td>1570</td></tr><tr><td>-</td><td>1860</td></tr><tr><td>-</td><td>1960</td></tr><tr><td rowspan="4">1×7(七股)</td><td rowspan="3">9.5、12.7、15.2、17.8</td><td>-</td><td>1720</td></tr><tr><td>-</td><td>1860</td></tr><tr><td>-</td><td>1960</td></tr><tr><td>21.6</td><td>-</td><td>1860</td></tr></table>

注：极限强度标准值为 $1960\mathrm{N} / \mathrm{mm}^2$ 的钢绞线作后张预应力配筋时，应有可靠的工程经验。

4.2.3 普通钢筋的抗拉强度设计值 $f_{y}$ 、抗压强度设计值 $f_{y}^{\prime}$ 应按表4.2.3-1采用；预应力筋的抗拉强度设计值 $f_{py}$ 、抗压强度设计值 $f_{py}^{\prime}$ 应按表4.2.3-2采用。

当构件中配有不同种类的钢筋时，每种钢筋应采用各自的强度设计值。

对轴心受压构件，当采用HRB500、HRBF500钢筋时，钢筋的抗压强度设计值 $f_{\mathrm{y}}^{\prime}$ 应取 $400 \mathrm{~N} / \mathrm{mm}^{2}$ 。横向钢筋的抗拉强度

设计值 $f_{y\mathrm{v}}$ 应按表中 $f_{y}$ 的数值采用；但用作受剪、受扭、受冲切承载力计算时，其数值大于 $360\mathrm{N} / \mathrm{mm}^2$ 时应取 $360\mathrm{N} / \mathrm{mm}^2$ 。

表 4.2.3-1 普通钢筋强度设计值 $\left\langle  {\mathrm{N}/{\mathrm{{mm}}}^{2}}\right\rangle$   

<table><tr><td>牌 号</td><td>抗拉强度设计值fy</td><td>抗压强度设计值f′y</td></tr><tr><td>HPB300</td><td>270</td><td>270</td></tr><tr><td>HRB335</td><td>300</td><td>300</td></tr><tr><td>HRB400、HRBF400、RRB400</td><td>360</td><td>360</td></tr><tr><td>HRB500、HRBF500</td><td>435</td><td>435</td></tr></table>

表 4.2.3-2 预应力筋强度设计值 $\left\{  {\mathrm{N}/{\mathrm{{mm}}}^{2}}\right\}$   

<table><tr><td>种类</td><td>极限强度标准值 \( f_{\mathrm{pk}} \)</td><td>抗拉强度设计值 \( f_{\mathrm{py}} \)</td><td>抗压强度设计值 \( f_{\mathrm{py}}^{\prime} \)</td></tr><tr><td rowspan="3">中强度预应力钢丝</td><td>800</td><td>510</td><td rowspan="3">410</td></tr><tr><td>970</td><td>650</td></tr><tr><td>1270</td><td>810</td></tr><tr><td rowspan="3">消除应力钢丝</td><td>1470</td><td>1040</td><td rowspan="3">410</td></tr><tr><td>1570</td><td>1110</td></tr><tr><td>1860</td><td>1320</td></tr><tr><td rowspan="4">钢绞线</td><td>1570</td><td>1110</td><td rowspan="4">390</td></tr><tr><td>1720</td><td>1220</td></tr><tr><td>1860</td><td>1320</td></tr><tr><td>1960</td><td>1390</td></tr><tr><td rowspan="3">预应力螺纹钢筋</td><td>980</td><td>650</td><td rowspan="3">400</td></tr><tr><td>1080</td><td>770</td></tr><tr><td>1230</td><td>900</td></tr></table>

注：当预应力筋的强度标准值不符合表4.2.3-2的规定时，其强度设计值应进行相应的比例换算。

4.2.4 普通钢筋及预应力筋在最大力下的总伸长率 $\delta_{\mathrm{gt}}$ 不应小于表4.2.4规定的数值。

表 4.2.4 普通钢筋及预应力筋在最大力下的总伸长率限值  

<table><tr><td rowspan="2">钢筋品种</td><td colspan="3">普通钢筋</td><td rowspan="2">预应力筋</td></tr><tr><td>HPB300</td><td>HRB335、HRB400、HRBF400、HRB500、HRBF500</td><td>RRB400</td></tr><tr><td>δg1(%)</td><td>10.0</td><td>7.5</td><td>5.0</td><td>3.5</td></tr></table>

# 4.2.5 普通钢筋和预应力筋的弹性模量 $E_{s}$ 可按表4.2.5采用。

表 4.2.5 钢筋的弹性模量 $\left( {\times {10}^{5}\mathrm{\;N}/{\mathrm{{mm}}}^{2}}\right)$   

<table><tr><td>牌号或种类</td><td>弹性模量Es</td></tr><tr><td>HPB300</td><td>2.10</td></tr><tr><td>HRB335、HRB400、HRB500HRBF400、HRBF500、RRB400预应力螺纹钢筋</td><td>2.00</td></tr><tr><td>消除应力钢丝、中强度预应力钢丝</td><td>2.05</td></tr><tr><td>钢绞线</td><td>1.95</td></tr></table>

4.2.6 普通钢筋和预应力筋的疲劳应力幅限值 $\Delta f_{y}^{f}$ 和 $\Delta f_{py}^{f}$ 应根据钢筋疲劳应力比值 $\rho_{s}^{f}, \rho_{p}^{f}$ ，分别按表 4.2.6-1、表 4.2.6-2 线性内插取值。

表 4.2.6-1 普通钢筋疲劳应力幅限值 $\left( {\mathrm{N}/{\mathrm{{mm}}}^{2}}\right)$   

<table><tr><td rowspan="2">疲劳应力比值\( \rho_{\mathrm {x}}^{\mathrm {f}} \)</td><td colspan="2">疲劳应力幅限值\( \Delta f_{y}^{\mathrm {f}} \)</td></tr><tr><td>HRB335</td><td>HRB400</td></tr><tr><td>0</td><td>175</td><td>175</td></tr><tr><td>0.1</td><td>162</td><td>162</td></tr><tr><td>0.2</td><td>154</td><td>156</td></tr><tr><td>0.3</td><td>144</td><td>149</td></tr><tr><td>0.4</td><td>131</td><td>137</td></tr><tr><td>0.5</td><td>115</td><td>123</td></tr><tr><td>0.6</td><td>97</td><td>106</td></tr><tr><td>0.7</td><td>77</td><td>85</td></tr><tr><td>0.8</td><td>54</td><td>60</td></tr><tr><td>0.9</td><td>28</td><td>31</td></tr></table>

注：当纵向受拉钢筋采用闪光接触对焊连接时，其接头处的钢筋疲劳应力幅限值应按表中数值乘以0.8取用。

表4.2.6-2 预应力筋疲劳应力幅限值（ $\mathrm{N / mm^2}$ ）  

<table><tr><td>疲劳应力比值ρp</td><td>钢绞线
fpk=1570</td><td>消除应力钢丝
fptk=1570</td></tr><tr><td>0.7</td><td>144</td><td>240</td></tr><tr><td>0.8</td><td>118</td><td>168</td></tr><tr><td>0.9</td><td>70</td><td>88</td></tr></table>

注：1 当 $\rho_{\mathrm{p}}^{\mathrm{f}}$ 不小于0.9时，可不作预应力筋疲劳验算；  
2 当有充分依据时，可对表中规定的疲劳应力幅限值作适当调整。

普通钢筋疲劳应力比值 $\rho_{s}^{f}$ 应按下列公式计算：

$$
\rho_ {\mathrm {s}} ^ {\mathrm {f}} = \frac {\sigma_ {\mathrm {s} , \min} ^ {\mathrm {f}}}{\sigma_ {\mathrm {s} , \max} ^ {\mathrm {f}}} \tag {4.2.6-1}
$$

式中： $\sigma_{s,\min}^{f}, \sigma_{s,\max}^{f}$ ——构件疲劳验算时，同一层钢筋的最小应力、最大应力。

预应力筋疲劳应力比值 $\rho_{\mathrm{p}}^{\mathrm{f}}$ 应按下列公式计算：

$$
\rho_ {p} ^ {f} = \frac {\sigma_ {p , \min} ^ {f}}{\sigma_ {p , \max} ^ {f}} \tag {4.2.6-2}
$$

式中： $\sigma_{\mathrm{p.min}}^{\prime}, \sigma_{\mathrm{p.max}}^{\prime}$ ——构件疲劳验算时，同一层预应力筋的最小应力、最大应力。

4.2.7 构件中的钢筋可采用并筋的配置形式。直径 $28\mathrm{mm}$ 及以下的钢筋并筋数量不应超过3根；直径 $32\mathrm{mm}$ 的钢筋并筋数量宜为2根；直径 $36\mathrm{mm}$ 及以上的钢筋不应采用并筋。并筋应按单根等效钢筋进行计算，等效钢筋的等效直径应按截面面积相等的原则换算确定。  
4.2.8 当进行钢筋代换时，除应符合设计要求的构件承载力、最大力下的总伸长率、裂缝宽度验算以及抗震规定以外，尚应满足最小配筋率、钢筋间距、保护层厚度、钢筋锚固长度、接头面积百分率及搭接长度等构造要求。  
4.2.9 当构件中采用预制的钢筋焊接网片或钢筋骨架配筋时，

应符合国家现行有关标准的规定。

4.2.10 各种公称直径的普通钢筋、预应力筋的公称截面面积及理论重量应按本规范附录A采用。

# 5 结构分析

# 5.1 基本原则

5.1.1 混凝土结构应进行整体作用效应分析，必要时尚应对结构中受力状况特殊部位进行更详细的分析。  
5.1.2 当结构在施工和使用期的不同阶段有多种受力状况时，应分别进行结构分析，并确定其最不利的作用组合。

结构可能遭遇火灾、飓风、爆炸、撞击等偶然作用时，尚应按国家现行有关标准的要求进行相应的结构分析。

5.1.3 结构分析的模型应符合下列要求：

1 结构分析采用的计算简图、几何尺寸、计算参数、边界条件、结构材料性能指标以及构造措施等应符合实际工作状况；  
2 结构上可能的作用及其组合、初始应力和变形状况等，应符合结构的实际状况；  
3 结构分析中所采用的各种近似假定和简化，应有理论、试验依据或经工程实践验证；计算结果的精度应符合工程设计的要求。

5.1.4 结构分析应符合下列要求：

1 满足力学平衡条件；  
2 在不同程度上符合变形协调条件，包括节点和边界的约束条件；  
3 采用合理的材料本构关系或构件单元的受力-变形关系。

5.1.5 结构分析时，应根据结构类型、材料性能和受力特点等选择下列分析方法：

1 弹性分析方法；  
2 塑性内力重分布分析方法；  
3 弹塑性分析方法；

4 塑性极限分析方法；  
5 试验分析方法。

5.1.6 结构分析所采用的计算软件应经考核和验证，其技术条件应符合本规范和国家现行有关标准的要求。

应对分析结果进行判断和校核，在确认其合理、有效后方可应用于工程设计。

# 5.2 分析模型

5.2.1 混凝土结构宜按空间体系进行结构整体分析，并宜考虑结构单元的弯曲、轴向、剪切和扭转等变形对结构内力的影响。

当进行简化分析时，应符合下列规定：

1 体形规则的空间结构，可沿柱列或墙轴线分解为不同方向的平面结构分别进行分析，但应考虑平面结构的空间协同工作；  
2 构件的轴向、剪切和扭转变形对结构内力分析影响不大时，可不予考虑。

5.2.2 混凝土结构的计算简图宜按下列方法确定：

1 梁、柱、杆等一维构件的轴线宜取为截面几何中心的连线，墙、板等二维构件的中轴面宜取为截面中心线组成的平面或曲面；  
2 现浇结构和装配整体式结构的梁柱节点、柱与基础连接处等可作为刚接；非整体浇筑的次梁两端及板跨两端可近似作为铰接；  
3 梁、柱等杆件的计算跨度或计算高度可按其两端支承长度的中心距或净距确定，并应根据支承节点的连接刚度或支承反力的位置加以修正；  
4 梁、柱等杆件间连接部分的刚度远大于杆件中间截面的刚度时，在计算模型中可作为刚域处理。

5.2.3 进行结构整体分析时，对于现浇结构或装配整体式结构，可假定楼盖在其自身平面内为无限刚性。当楼盖开有较大洞口或

其局部会产生明显的平面内变形时，在结构分析中应考虑其影响。

5.2.4 对现浇楼盖和装配整体式楼盖，宜考虑楼板作为翼缘对梁刚度和承载力的影响。梁受压区有效翼缘计算宽度 $b_{1}^{\prime}$ 可按表5.2.4所列情况中的最小值取用；也可采用梁刚度增大系数法近似考虑，刚度增大系数应根据梁有效翼缘尺寸与梁截面尺寸的相对比例确定。

表 5.2.4 受弯构件受压区有效翼缘计算宽度 $b_{l}^{\prime}$   

<table><tr><td rowspan="2" colspan="3">情况</td><td colspan="2">T形、I形截面</td><td>倒L形截面</td></tr><tr><td>肋形梁(板)</td><td>独立梁</td><td>肋形梁(板)</td></tr><tr><td>1</td><td colspan="2">按计算跨度l0考虑</td><td>l0/3</td><td>l0/3</td><td>l0/6</td></tr><tr><td>2</td><td colspan="2">按梁(肋)净距sn考虑</td><td>b+sn</td><td>-</td><td>b+sn/2</td></tr><tr><td rowspan="3">3</td><td rowspan="3">按翼缘高度h1考虑</td><td>h1′/h0≥0.1</td><td>-</td><td>b+12h1′</td><td>-</td></tr><tr><td>0.1&gt;hf′/h0≥0.05</td><td>b+12h1′</td><td>b+6h1′</td><td>b+5h1′</td></tr><tr><td>h1′/h0&lt;0.05</td><td>b+12h1′</td><td>b</td><td>b+5h1′</td></tr></table>

注：1 表中 $b$ 为梁的腹板厚度；  
2 肋形梁在梁跨内设有间距小于纵肋间距的横肋时，可不考虑表中情况3的规定；  
3 加腋的T形、I形和倒L形截面，当受压区加腋的高度 $h_{\mathrm{b}}$ 不小于 $h_{\mathrm{f}}^{\prime}$ 且加腋的长度 $b_{\mathrm{b}}$ 不大于 $3h_{\mathrm{b}}$ 时，其翼缘计算宽度可按表中情况3的规定分别增加 $2b_{\mathrm{h}}$ （T形、I形截面）和 $b_{\mathrm{h}}$ （倒L形截面）；  
4 独立梁受压区的翼缘板在荷载作用下经验算沿纵肋方向可能产生裂缝时，其计算宽度应取腹板宽度 $b$ 。

5.2.5 当地基与结构的相互作用对结构的内力和变形有显著影响时，结构分析中宜考虑地基与结构相互作用的影响。

# 5.3 弹性分析

5.3.1 结构的弹性分析方法可用于正常使用极限状态和承载能力极限状态作用效应的分析。  
5.3.2 结构构件的刚度可按下列原则确定：

1 混凝土的弹性模量可按本规范表4.1.5采用；  
2 截面惯性矩可按匀质的混凝土全截面计算；

3 端部加腋的杆件，应考虑其截面变化对结构分析的影响；  
4 不同受力状态下构件的截面刚度，宜考虑混凝土开裂、徐变等因素的影响予以折减。

5.3.3 混凝土结构弹性分析宜采用结构力学或弹性力学等分析方法。体形规则的结构，可根据作用的种类和特性，采用适当的简化分析方法。  
5.3.4 当结构的二阶效应可能使作用效应显著增大时，在结构分析中应考虑二阶效应的不利影响。

混凝土结构的重力二阶效应可采用有限元分析方法计算，也可采用本规范附录B的简化方法。当采用有限元分析方法时，宜考虑混凝土构件开裂对构件刚度的影响。  
5.3.5 当边界支承位移对双向板的内力及变形有较大影响时，在分析中宜考虑边界支承竖向变形及扭转等的影响。

# 5.4 塑性内力重分布分析

5.4.1 混凝土连续梁和连续单向板，可采用塑性内力重分布方法进行分析。

重力荷载作用下的框架、框架-剪力墙结构中的现浇梁以及双向板等，经弹性分析求得内力后，可对支座或节点弯矩进行适度调幅，并确定相应的跨中弯矩。  
5.4.2 按考虑塑性内力重分布分析方法设计的结构和构件，应选用符合本规范第4.2.4条规定的钢筋，并应满足正常使用极限状态要求且采取有效的构造措施。

对于直接承受动力荷载的构件，以及要求不出现裂缝或处于三a、三b类环境情况下的结构，不应采用考虑塑性内力重分布的分析方法。

5.4.3 钢筋混凝土梁支座或节点边缘截面的负弯矩调幅幅度不宜大于 $25\%$ ；弯矩调整后的梁端截面相对受压区高度不应超过0.35，且不宜小于0.10。

钢筋混凝土板的负弯矩调幅幅度不宜大于 $20\%$

预应力混凝土梁的弯矩调幅幅度应符合本规范第10.1.8条的规定。

5.4.4 对属于协调扭转的混凝土结构构件，受相邻构件约束的支承梁的扭矩宜考虑内力重分布的影响。

考虑内力重分布后的支承梁，应按弯剪扭构件进行承载力计算。

注：当有充分依据时，也可采用其他设计方法。

# 5.5 弹塑性分析

5.5.1 重要或受力复杂的结构，宜采用弹塑性分析方法对结构整体或局部进行验算。结构的弹塑性分析宜遵循下列原则：

1 应预先设定结构的形状、尺寸、边界条件、材料性能和配筋等；  
2 材料的性能指标宜取平均值，并宜通过试验分析确定，也可按本规范附录C的规定确定；  
3 宜考虑结构几何非线性的不利影响；  
4 分析结果用于承载力设计时，宜考虑抗力模型不定性系数对结构的抗力进行适当调整。

5.5.2 混凝土结构的弹塑性分析，可根据实际情况采用静力或动力分析方法。结构的基本构件计算模型宜按下列原则确定：

1 梁、柱、杆等杆系构件可简化为一维单元，宜采用纤维束模型或塑性铰模型；  
2 墙、板等构件可简化为二维单元，宜采用膜单元、板单元或壳单元；  
3 复杂的混凝土结构、大体积混凝土结构、结构的节点或局部区域需作精细分析时，宜采用三维块体单元。

5.5.3 构件、截面或各种计算单元的受力-变形本构关系宜符合实际受力情况。某些变形较大的构件或节点进行局部精细分析时，宜考虑钢筋与混凝土间的粘结-滑移本构关系。

钢筋、混凝土材料的本构关系宜通过试验分析确定，也可按

本规范附录C采用。

# 5.6 塑性极限分析

5.6.1 对不承受多次重复荷载作用的混凝土结构，当有足够的塑性变形能力时，可采用塑性极限理论的分析方法进行结构的承载力计算，同时应满足正常使用的要求。  
5.6.2 整体结构的塑性极限分析计算应符合下列规定：

1 对可预测结构破坏机制的情况，结构的极限承载力可根据设定的结构塑性屈服机制，采用塑性极限理论进行分析；  
2 对难于预测结构破坏机制的情况，结构的极限承载力可采用静力或动力弹塑性分析方法确定；  
3 对直接承受偶然作用的结构构件或部位，应根据偶然作用的动力特征考虑其动力效应的影响。

5.6.3 承受均布荷载的周边支承的双向矩形板，可采用塑性铰线法或条带法等塑性极限分析方法进行承载能力极限状态的分析与设计。

# 5.7 间接作用分析

5.7.1 当混凝土的收缩、徐变以及温度变化等间接作用在结构中产生的作用效应可能危及结构的安全或正常使用时，宜进行间接作用效应的分析，并应采取相应的构造措施和施工措施。  
5.7.2 混凝土结构进行间接作用效应的分析，可采用本规范第5.5节的弹塑性分析方法；也可考虑裂缝和徐变对构件刚度的影响，按弹性方法进行近似分析。

# 6 承载能力极限状态计算

# 6.1 一般规定

6.1.1 本章适用于钢筋混凝土构件、预应力混凝土构件的承载能力极限状态计算；素混凝土结构构件设计应符合本规范附录D的规定。

深受弯构件、牛腿、叠合式构件的承载力计算应符合本规范第9章的有关规定。

6.1.2 对于二维或三维非杆系结构构件，当按弹性或弹塑性分析方法得到构件的应力设计值分布后，可根据主拉应力设计值的合力在配筋方向的投影确定配筋量，按主拉应力的分布区域确定钢筋布置，并应符合相应的构造要求；当混凝土处于受压状态时，可考虑受压钢筋和混凝土共同作用，受压钢筋配置应符合构造要求。  
6.1.3 采用应力表达式进行混凝土结构构件的承载能力极限状态验算时，应符合下列规定：  
1 应根据设计状况和构件性能设计目标确定混凝土和钢筋的强度取值。  
2 钢筋应力不应大于钢筋的强度取值。  
3 混凝土应力不应大于混凝土的强度取值；多轴应力状态混凝土强度取值和验算可按本规范附录C.4的有关规定进行。

# 6.2 正截面承载力计算

# （I）正截面承载力计算的一般规定

6.2.1 正截面承载力应按下列基本假定进行计算：

1 截面应变保持平面。

2 不考虑混凝土的抗拉强度。

3 混凝土受压的应力与应变关系按下列规定取用：

当 $\varepsilon_{\mathrm{c}} \leqslant \varepsilon_{0}$ 时

$$
\sigma_ {c} = f _ {c} \left[ 1 - \left(1 - \frac {\varepsilon_ {c}}{\varepsilon_ {0}}\right) ^ {n} \right] \tag {6.2.1-1}
$$

当 $\varepsilon_0 < \varepsilon_c \leqslant \varepsilon_{cu}$ 时

$$
\sigma_ {c} = f _ {c} \tag {6.2.1-2}
$$

$$
n = 2 - \frac {1}{6 0} \left(f _ {\mathrm {c u , k}} - 5 0\right) \tag {6.2.1-3}
$$

$$
\varepsilon_ {0} = 0. 0 0 2 + 0. 5 \left(f _ {\mathrm {c u}, \mathrm {k}} - 5 0\right) \times 1 0 ^ {- 5} \tag {6.2.1-4}
$$

$$
\varepsilon_ {\mathrm {c u}} = 0. 0 0 3 3 - \left(f _ {\mathrm {c u}, k} - 5 0\right) \times 1 0 ^ {- 5} \tag {6.2.1-5}
$$

式中： $\sigma_{c}$ ——混凝土压应变为 $\varepsilon_{c}$ 时的混凝土压应力；

$f_{\mathrm{c}}$ ——混凝土轴心抗压强度设计值，按本规范表4.1.4-1采用；

$\varepsilon_0$ ——混凝土压应力达到 $f_{c}$ 时的混凝土压应变，当计算的 $\varepsilon_0$ 值小于0.002时，取为0.002；

$\varepsilon_{\mathrm{cu}}$ ——正截面的混凝土极限压应变，当处于非均匀受压且按公式（6.2.1-5）计算的值大于0.0033时，取为0.0033；当处于轴心受压时取为 $\varepsilon_0$

$f_{\mathrm{cu,k}}$ ——混凝土立方体抗压强度标准值，按本规范第4.1.1条确定；

$n$ ——系数，当计算的 $n$ 值大于2.0时，取为2.0。

4 纵向受拉钢筋的极限拉应取为0.01。

5 纵向钢筋的应力取钢筋应变与其弹性模量的乘积，但其值应符合下列要求：

$$
- f _ {y} ^ {\prime} \leqslant \sigma_ {s i} \leqslant f _ {y} \tag {6.2.1-6}
$$

$$
\sigma_ {\mathrm {p} 0 i} - f _ {\mathrm {p} \mathrm {y}} ^ {\prime} \leqslant \sigma_ {\mathrm {p} i} \leqslant f _ {\mathrm {p} \mathrm {y}} \tag {6.2.1-7}
$$

式中： $\sigma_{si}, \sigma_{pi}$ ——第 $i$ 层纵向普通钢筋、预应力筋的应力，正值代表拉应力，负值代表压应力；

$\sigma_{p0i}$ ——第 $i$ 层纵向预应力筋截面重心处混凝土法向应

力等于零时的预应力筋应力，按本规范公式（10.1.6-3）或公式（10.1.6-6）计算；

$f_{\mathrm{y}}$ 、 $f_{\mathrm{py}}$ ——普通钢筋、预应力筋抗拉强度设计值，按本规范表4.2.3-1、表4.2.3-2采用；

$f_{y}^{\prime}, f_{py}^{\prime}$ ——普通钢筋、预应力筋抗压强度设计值，按本规范表4.2.3-1、表4.2.3-2采用；

6.2.2 在确定中和轴位置时，对双向受弯构件，其内、外弯矩作用平面应相互重合；对双向偏心受力构件，其轴向力作用点、混凝土和受压钢筋的合力点以及受拉钢筋的合力点应在同一条直线上。当不符合上述条件时，尚应考虑扭转的影响。
